Repository: felixdapony2/MaterialCharts

# MaterialCharts
 
This is a beginning to a larger project about choosing the right material in 3D printing applicaitions

Using CDNs for Chart JS and Bootstrap

File: BASF.csv
Material,Tensile Strength (MPa),Elongation @ Break %,Impact Strength IZOD (notched) (kJ / m2),Density (g/cm3),HDT @ 1.8MPa
PP,11.9,200,61,0.9, 70
PA - Conditioned,33.2,143.3,85.4,1.05,65
PET,33.4,2.7,2.1,1.329,91
ASA,34.6,4.5,8.7,1.069,92
PLA,34.7,4.2,3.3,1.248,55
ABS,36.3,7.4,18.8,1.04,91
rPET,38.6,4.3,4.4,1.273,65
PP GF30,41.7,4.4,5.6,1.066,73
TPLA Pro1,48,21.9,20.4,1.25,63
PA - Dry,61.4,9.6,5.8,1.115,65
PAHT CF15 - Conditioned,62.9,2.9,6.5,1.23,91
PET CF15,63.2,3.7,5.7,1.366,80
PAHT CF15 - Dried,103.2,1.8,4.9,1.23,92

File: FL.csv
Material,Tensile Strength (MPa),Elongation @ Break %,Young's Modulus (GPa),Impact Strength IZOD (notched) (J / m),HDT @ 0.45,HDT @ 1.8MPa
Standard Resin,65,6.2,2.8,25,73.1,58.4
Rigid 10k,65,1,10,18,218,65
Rigid 4000,69,5.3,4.1,23,77,60
Grey Pro,61,13,2.6,19,78,62
Tough 2000,46,48,2.2,40,63,53
Tough 1500,33,51,1.5,67,52,45
Durable,28,55,1,114,41,0
High Temp v2,49,2.3,2.8,17,238,101
BioMed Clear,52,12,2.08,35,67,54
BioMed Amber,73,12.3,2.9,28,78,65
Draft v2,52,4,1.7,26,74,57
